Repository: Rohit-543/Rohit_IISC_Magnetism_Data

File: GroupC/GroupC/979D_Fe_VSM/.ipynb_checkpoints/Fe_Si_VSM_plot-checkpoint.ipynb
# VSM: Fe film on Si substrate
Loads the Out-of-plane and In-plane M–H data from the Excel file and plots the hysteresis loops.

```
import pandas as pd
import numpy as np
import matplotlib.pyplot as plt

# Change this path if the notebook is in a different folder
FILE = "979D_Fe_GroupC.xlsx"

def load_vsm(path, sheet):
    # Row 1 = headers (Field, Moment); row 2 = units (G, emu) -> skip the units row
    df = pd.read_excel(path, sheet_name=sheet, skiprows=[1])
    df = df.apply(pd.to_numeric, errors="coerce").dropna()
    df.columns = ["H_G", "M_emu"]
    return df.reset_index(drop=True)

oop = load_vsm(FILE, "Out-of-plane")
ip  = load_vsm(FILE, "In-plane")

print("Out-of-plane:", oop.shape, "| In-plane:", ip.shape)
display(oop.head()); display(ip.head())
```

```
fig, ax = plt.subplots(figsize=(7, 5), dpi=120)
ax.plot(ip["H_G"],  ip["M_emu"]  * 1e3, "o-", ms=2.5, lw=1, color="tab:red",  label="In-plane")
ax.plot(oop["H_G"], oop["M_emu"] * 1e3, "s-", ms=2.5, lw=1, color="tab:blue", label="Out-of-plane")
ax.axhline(0, color="k", lw=0.6); ax.axvline(0, color="k", lw=0.6)
ax.set_xlabel("Magnetic field, H (G)")
ax.set_ylabel("Magnetic moment, M (memu)")
ax.set_title("VSM M–H loops: Fe film on Si")
ax.legend(); ax.grid(alpha=0.3)
plt.tight_layout()
plt.savefig("Fe_Si_VSM_MH.png", dpi=300)
plt.show()
```

```
# Separate panels: each orientation on its own axes, plus a low-field zoom
fig, axes = plt.subplots(1, 3, figsize=(15, 4.5), dpi=120)

for ax, df, name, col in [(axes[0], oop, "Out-of-plane", "tab:blue"),
                          (axes[1], ip,  "In-plane",     "tab:red")]:
    ax.plot(df["H_G"], df["M_emu"] * 1e3, "-", color=col, lw=1.2)
    ax.axhline(0, color="k", lw=0.6); ax.axvline(0, color="k", lw=0.6)
    ax.set_title(name); ax.set_xlabel("H (G)"); ax.set_ylabel("M (memu)"); ax.grid(alpha=0.3)

# Low-field zoom to see coercivity / remanence
for df, name, col in [(ip, "In-plane", "tab:red"), (oop, "Out-of-plane", "tab:blue")]:
    m = df["H_G"].abs() <= 500
    axes[2].plot(df.loc[m, "H_G"], df.loc[m, "M_emu"] * 1e3, "-", color=col, lw=1.2, label=name)
axes[2].axhline(0, color="k", lw=0.6); axes[2].axvline(0, color="k", lw=0.6)
axes[2].set_title("Low-field zoom (|H| ≤ 500 G)")
axes[2].set_xlabel("H (G)"); axes[2].set_ylabel("M (memu)")
axes[2].legend(); axes[2].grid(alpha=0.3)

plt.tight_layout()
plt.savefig("Fe_Si_VSM_panels.png", dpi=300)
plt.show()
```

```
# Optional: estimate coercivity (Hc), remanence (Mr) and max moment (Ms*) from the loop
def loop_params(df):
    H, M = df["H_G"].values, df["M_emu"].values
    # zero crossings of M(H) -> coercive field (average of |Hc| on both branches)
    idx = np.where(np.diff(np.sign(M)) != 0)[0]
    Hc = [H[i] - M[i] * (H[i+1] - H[i]) / (M[i+1] - M[i]) for i in idx]
    # zero crossings of H -> remanent moment
    jdx = np.where(np.diff(np.sign(H)) != 0)[0]
    Mr = [M[j] - H[j] * (M[j+1] - M[j]) / (H[j+1] - H[j]) for j in jdx]
    return dict(Hc_G=np.mean(np.abs(Hc)) if Hc else np.nan,
                Mr_emu=np.mean(np.abs(Mr)) if Mr else np.nan,
                Mmax_emu=np.max(np.abs(M)))

pd.DataFrame({"Out-of-plane": loop_params(oop), "In-plane": loop_params(ip)}).T
```

File: GroupC/GroupC/979D_Fe_VSM/.ipynb_checkpoints/Fe_VSM_analysis-checkpoint.ipynb
# VSM: Fe film (979D, Group C)

```
import numpy as np
import pandas as pd
import matplotlib.pyplot as plt

# --- load -------------------------------------------------------------
# Row 0 of the file is the header (Field, Moment); row 1 is the units row (G, emu),
# so we skip it. utf-8-sig strips the BOM that would otherwise corrupt the "Field" name.
path = "979D_Fe_GroupC.csv"          # change to the full path if the file is elsewhere
df = pd.read_csv(path, encoding="utf-8-sig", skiprows=[1])
df = df.apply(pd.to_numeric, errors="coerce").dropna().reset_index(drop=True)

H = df["Field"].to_numpy()           # applied field, G (Oe)
M = df["Moment"].to_numpy()          # magnetic moment, emu

print(df.shape)
df.head()
```

```
# --- split the sweep into legs ---------------------------------------
# The field goes 0 -> +Hmax (virgin curve) -> -Hmax -> +Hmax,
# so each change in the sign of dH/dt marks the start of a new leg.
step = np.sign(np.diff(H))
turn = np.where(step[1:] != step[:-1])[0] + 1          # indices of the turning points
edges = np.r_[0, turn + 1, len(H)]
legs = [slice(edges[i], edges[i + 1]) for i in range(len(edges) - 1)]

for i, s in enumerate(legs):
    print(f"leg {i}: points {s.start}-{s.stop-1}, H from {H[s.start]:.0f} to {H[s.stop-1]:.0f} G")
```

```
# --- full hysteresis loop --------------------------------------------
labels = ["Virgin (0 \u2192 +H)", "+H \u2192 \u2212H", "\u2212H \u2192 +H"]
colors = ["tab:gray", "tab:red", "tab:blue"]

fig, ax = plt.subplots(figsize=(7, 5))
for s, lab, c in zip(legs, labels, colors):
    ax.plot(H[s], M[s] * 1e6, ".-", ms=3, lw=1, color=c, label=lab)
ax.axhline(0, color="k", lw=0.5); ax.axvline(0, color="k", lw=0.5)
ax.set_xlabel("Magnetic field, H (G)")
ax.set_ylabel("Moment, m (\u00d710$^{-6}$ emu)")
ax.set_title("Fe film: VSM hysteresis loop")
ax.legend(); ax.grid(alpha=0.3)
fig.tight_layout()
# fig.savefig("Fe_VSM_loop.png", dpi=300)
plt.show()
```

```
# --- zoom on the low-field region (switching) -------------------------
fig, ax = plt.subplots(figsize=(7, 5))
for s, lab, c in zip(legs, labels, colors):
    ax.plot(H[s], M[s] * 1e6, ".-", ms=4, lw=1, color=c, label=lab)
ax.set_xlim(-1500, 1500)
ax.axhline(0, color="k", lw=0.5); ax.axvline(0, color="k", lw=0.5)
ax.set_xlabel("Magnetic field, H (G)")
ax.set_ylabel("Moment, m (\u00d710$^{-6}$ emu)")
ax.set_title("Low-field region")
ax.legend(); ax.grid(alpha=0.3)
fig.tight_layout()
plt.show()
```

### Optional: remove the linear high-field background (substrate/holder)

```
# The moment decreases slightly with field at high |H| (diamagnetic substrate/holder).
# Fit a straight line to the saturated regions on both sides and subtract it.
# Fit each polarity separately so the saturation moment itself does not bias the slope.
pos, neg = H > 5000, H < -5000
chi = np.mean([np.polyfit(H[pos], M[pos], 1)[0], np.polyfit(H[neg], M[neg], 1)[0]])
M_corr = M - chi * H
print(f"background slope = {chi:.3e} emu/G")

fig, ax = plt.subplots(figsize=(7, 5))
for s, lab, c in zip(legs, labels, colors):
    ax.plot(H[s], M_corr[s] * 1e6, ".-", ms=3, lw=1, color=c, label=lab)
ax.axhline(0, color="k", lw=0.5); ax.axvline(0, color="k", lw=0.5)
ax.set_xlabel("Magnetic field, H (G)")
ax.set_ylabel("Moment, m (\u00d710$^{-6}$ emu)")
ax.set_title("Fe film: loop after linear background subtraction")
ax.legend(); ax.grid(alpha=0.3)
fig.tight_layout()
plt.show()
```

File: GroupC/GroupC/979D_Fe_VSM/.ipynb_checkpoints/anisotropy_Hk_area_method-checkpoint.ipynb
# Anisotropy field (Hk) by the area method + shape anisotropy

```
import numpy as np
import matplotlib.pyplot as plt

# ---------------- inputs ----------------
FILE_IP  = "979D_Fe_GroupC_IP.csv"       # in-plane loop   (Field G, Moment emu)
FILE_OOP = "979D_Fe_GroupC - Copy.csv"   # out-of-plane loop

L1_mm, L2_mm, t_nm = 6.68, 6.37, 13.65  # sample size and thickness
A = (L1_mm/10)*(L2_mm/10)               # cm^2
t = t_nm*1e-7                           # cm
V = A*t                                 # cm^3

H_FIT    = 6000    # G : fit the diamagnetic slope for |H| above this
SAT_FRAC = 0.85    # fraction of H_max above which M is taken as saturated
BRANCH   = "ascending"   # positive-field branch: "ascending" or "descending"
PASS     = "first"       # if several passes exist: "first" or "longest"
MS_MODE  = "each"        # integrate each curve up to its own saturation ("each")
                         # or up to the mean Ms of both curves ("common")

print(f"A = {A:.4f} cm^2, t = {t:.3e} cm, V = {V:.4e} cm^3")
```

A = 0.4255 cm^2, t = 1.365e-06 cm, V = 5.8083e-07 cm^3

```
def load_vsm(path):
    # read Field, Moment; skips header/unit rows
    H, M = [], []
    with open(path, encoding="utf-8-sig") as f:
        for line in f:
            p = line.replace("\t", ",").replace(";", ",").strip().split(",")
            try:
                H.append(float(p[0])); M.append(float(p[1]))
            except (ValueError, IndexError):
                continue
    return np.array(H), np.array(M)

def trap(y, x):
    return float(np.sum((y[1:] + y[:-1]) * np.diff(x)) / 2)

def remove_diamagnetic(H, m, h_fit=H_FIT):
    # fit m = a + chi*H on the positive-field branch for H > h_fit, subtract only chi*H
    sel = H > h_fit
    chi, a = np.polyfit(H[sel], m[sel], 1)
    return m - chi*H, chi

def positive_branch(H, M, mode=BRANCH, which=PASS, min_len=10):
    step = np.diff(H)
    direction = np.r_[step[0], step]
    ok = (H >= 0) & (direction > 0 if mode == "ascending" else direction < 0)
    idx = np.flatnonzero(ok)
    groups = [g for g in np.split(idx, np.flatnonzero(np.diff(idx) != 1) + 1) if len(g) >= min_len]
    g = groups[0] if which == "first" else max(groups, key=len)
    order = np.argsort(H[g])
    return H[g][order], M[g][order]

def prepare(path):
    H, m = load_vsm(path)
    Hb, mb = positive_branch(H, m)               # step 3: positive-field branch
    mb, chi = remove_diamagnetic(Hb, mb)         # step 2: diamagnetic slope
    Mb = mb / V                                  # step 3: M = m/(A t), emu/cm^3
    return dict(H=Hb, M=Mb, chi=chi, Hmax=Hb.max())

ip, oop = prepare(FILE_IP), prepare(FILE_OOP)
for n, d in (("In-plane", ip), ("Out-of-plane", oop)):
    print(f"{n:13s}: diamagnetic slope = {d['chi']:.3e} emu/G, branch points = {len(d['H'])}, H up to {d['H'].max():.0f} G")
```

In-plane     : diamagnetic slope = -1.402e-09 emu/G, branch points = 292, H up to 9953 G
Out-of-plane : diamagnetic slope = 1.919e-08 emu/G, branch points = 202, H up to 9982 G

```
# Ms from the saturated part of both curves
def m_sat(d):
    return d["M"][d["H"] > SAT_FRAC*d["Hmax"]].mean()

Ms_ip, Ms_oop = m_sat(ip), m_sat(oop)
Ms = 0.5*(Ms_ip + Ms_oop)
print(f"Ms (in-plane curve)     = {Ms_ip:.0f} emu/cm^3")
print(f"Ms (out-of-plane curve) = {Ms_oop:.0f} emu/cm^3")
print(f"Ms used (mean)          = {Ms:.0f} emu/cm^3 = {Ms:.0f} kA/m")

mismatch = abs(Ms_ip - Ms_oop)/Ms
print(f"Ms mismatch between the two curves = {100*mismatch:.1f} %"
      + ("  <- large: check A, t, background slope and alignment" if mismatch > 0.05 else ""))

# step 4: E = integral of H dM from 0 to Ms  ==  area between curve and M = Ms
def energy(d, Ms_top):
    return trap(Ms_top - np.minimum(d["M"], Ms_top), d["H"])   # erg/cm^3 (Oe * emu/cm^3)

top_ip  = Ms_ip  if MS_MODE == "each" else Ms
top_oop = Ms_oop if MS_MODE == "each" else Ms
E_ip, E_oop = energy(ip, top_ip), energy(oop, top_oop)
print(f"Integration limit mode: {MS_MODE}")
print(f"\nE (in-plane)     = {E_ip:.3e} erg/cm^3")
print(f"E (out-of-plane) = {E_oop:.3e} erg/cm^3")
```

Ms (in-plane curve)     = 440 emu/cm^3
Ms (out-of-plane curve) = 1465 emu/cm^3
Ms used (mean)          = 952 emu/cm^3 = 952 kA/m
Ms mismatch between the two curves = 107.7 %  <- large: check A, t, background slope and alignment
Integration limit mode: each

E (in-plane)     = 3.102e+05 erg/cm^3
E (out-of-plane) = 1.797e+06 erg/cm^3

```
# step 5-6: Keff and Hk  (hard axis = larger energy)
if E_oop >= E_ip:
    hard, easy, E_hard, E_easy = "Out-of-plane", "In-plane", E_oop, E_ip
else:
    hard, easy, E_hard, E_easy = "In-plane", "Out-of-plane", E_ip, E_oop
print(f"Easy axis = {easy}, hard axis = {hard}")

K_eff = E_hard - E_easy                 # erg/cm^3
Hk    = 2*K_eff/Ms                      # Oe (= G)
print(f"\nK_eff = {K_eff:.3e} erg/cm^3 = {K_eff*0.1:.3e} J/m^3")
print(f"Hk    = {Hk:.0f} Oe = {Hk/1e4:.3f} T (mu0*Hk)")

# shape anisotropy
mu0 = 4e-7*np.pi
Ms_SI = Ms*1e3                          # A/m
K_shape_SI  = 0.5*mu0*Ms_SI**2          # J/m^3
K_shape_cgs = 2*np.pi*Ms**2             # erg/cm^3
Hk_shape    = 4*np.pi*Ms                # Oe  (= 2*K_shape/Ms)
print(f"\nK_shape = 1/2 mu0 Ms^2 = {K_shape_SI:.3e} J/m^3 = {K_shape_cgs:.3e} erg/cm^3")
print(f"Hk_shape = 4*pi*Ms = {Hk_shape:.0f} Oe = {Hk_shape/1e4:.3f} T")

# comparison: measured Keff vs shape anisotropy
Ku = K_shape_cgs - K_eff
print(f"\nK_eff / K_shape = {K_eff/K_shape_cgs:.2f}")
print(f"Non-shape (intrinsic + interface) contribution K_shape - K_eff = {Ku:.3e} erg/cm^3 "
      f"({'favours the plane less than shape alone' if Ku > 0 else 'extra in-plane contribution'})")
```

Easy axis = In-plane, hard axis = Out-of-plane

K_eff = 1.487e+06 erg/cm^3 = 1.487e+05 J/m^3
Hk    = 3122 Oe = 0.312 T (mu0*Hk)

K_shape = 1/2 mu0 Ms^2 = 5.698e+05 J/m^3 = 5.698e+06 erg/cm^3
Hk_shape = 4*pi*Ms = 11967 Oe = 1.197 T

K_eff / K_shape = 0.26
Non-shape (intrinsic + interface) contribution K_shape - K_eff = 4.211e+06 erg/cm^3 (favours the plane less than shape alone)

```
# plot: area between each curve and M = Ms (the shaded area of the slide)
fig, ax = plt.subplots(1, 2, figsize=(11, 4.5))
for d, c, lab, top in ((oop, "k", "Out-of-plane", top_oop), (ip, "r", "In-plane", top_ip)):
    ax[0].plot(d["H"], d["M"]/top, color=c, lw=1, label=lab)
    ax[0].fill_between(d["H"], np.minimum(d["M"], top)/top, 1, color=c, alpha=0.12)
ax[0].axhline(1, color="gray", ls="--", lw=0.8)
ax[0].set_xlabel("H (G)"); ax[0].set_ylabel("M / Ms (own saturation)" if MS_MODE == "each" else "M / Ms"); ax[0].set_ylim(0, 1.15)
ax[0].set_title("Positive-field branch, diamagnetic slope removed"); ax[0].legend()

ax[1].plot(oop["H"], oop["M"]/top_oop, "k", lw=1); ax[1].plot(ip["H"], ip["M"]/top_ip, "r", lw=1)
ax[1].axhline(1, color="gray", ls="--", lw=0.8)
ax[1].set_xlim(0, 3000); ax[1].set_ylim(0, 1.15)
ax[1].set_xlabel("H (G)"); ax[1].set_ylabel("M / Ms"); ax[1].set_title("Zoom 0-3 kG")
plt.tight_layout(); plt.savefig("anisotropy_area_method.png", dpi=150); plt.show()
```

```

```

File: GroupC/GroupC/979D_Fe_VSM/.ipynb_checkpoints/vsm_Fe_IP_OOP_plot-checkpoint.ipynb
# Fe film VSM: In-plane vs Out-of-plane
Plots the two separate CSV files (Field in G, Moment in emu). Put this notebook in the same folder as the CSV files.

```
import numpy as np
import matplotlib.pyplot as plt

FILE_IP  = "979D_Fe_In-Plan.csv"       # in-plane file
FILE_OOP = "979D_Fe_out of plan.csv"   # out-of-plane file

def load_vsm(path):
    """Read Field, Moment columns; skips header/unit rows automatically."""
    H, M = [], []
    with open(path, encoding="utf-8-sig") as f:
        for line in f:
            parts = line.replace("\t", ",").replace(";", ",").strip().split(",")
            try:
                h, m = float(parts[0]), float(parts[1])
            except (ValueError, IndexError):
                continue                      # header / units / blank row
            H.append(h); M.append(m)
    return np.array(H), np.array(M)

H_ip,  M_ip  = load_vsm(FILE_IP)
H_oop, M_oop = load_vsm(FILE_OOP)
print(f"In-plane : {len(H_ip)} points, H = {H_ip.min():.0f} to {H_ip.max():.0f} G")
print(f"Out-plane: {len(H_oop)} points, H = {H_oop.min():.0f} to {H_oop.max():.0f} G")
```

```
# Overlay: full range (top) and low-field zoom (bottom), like the slide
fig, ax = plt.subplots(2, 1, figsize=(6.5, 9))
for a, lim in zip(ax, (None, 500)):
    a.plot(H_oop, M_oop*1e4, "-s", color="k", ms=2, lw=0.6, label="OOP")
    a.plot(H_ip,  M_ip*1e4,  "-o", color="r", ms=2, lw=0.6, label="In-Plane")
    a.axhline(0, color="k", lw=0.8); a.axvline(0, color="k", lw=0.8)
    a.set_xlabel("Field (G)"); a.set_ylabel("Moment (emu) ×10$^{-4}$")
    a.legend(loc="lower right")
    if lim:
        a.set_xlim(-lim, lim)
        # auto y-range for the zoom window
        sel = lambda H, M: M[np.abs(H) <= lim]
        ym = max(np.abs(sel(H_ip, M_ip)).max(), np.abs(sel(H_oop, M_oop)).max())*1e4
        a.set_ylim(-1.15*ym, 1.15*ym)
plt.tight_layout()
plt.savefig("vsm_Fe_IP_vs_OOP.png", dpi=150)
plt.show()
```

```
# Optional: each curve on its own panel
fig, ax = plt.subplots(1, 2, figsize=(11, 4.5))
ax[0].plot(H_ip,  M_ip*1e4,  "r-o", ms=2, lw=0.6); ax[0].set_title("In-plane")
ax[1].plot(H_oop, M_oop*1e4, "k-s", ms=2, lw=0.6); ax[1].set_title("Out-of-plane")
for a in ax:
    a.axhline(0, color="k", lw=0.8); a.axvline(0, color="k", lw=0.8)
    a.set_xlabel("Field (G)"); a.set_ylabel("Moment (emu) ×10$^{-4}$")
plt.tight_layout()
plt.show()
```
