Repository: Rohit-543/Rohit_IISC_Magnetism_Data

File: LSMO_data_for_assignment_1/.ipynb_checkpoints/LSMO_XRD_Analysis_Final-checkpoint.ipynb
# LSMO / STO (001) thin film: XRD analysis (Rigaku SmartLab `.ras`)

**Part A:** 2θ/ω scan: peak positions and out-of-plane lattice parameter.
**Part B:** φ scan: in-plane symmetry and epitaxy.

Put the two `.ras` files in the same folder as this notebook (or edit the paths below).

```
import numpy as np
import pandas as pd
import matplotlib.pyplot as plt
from scipy.signal import find_peaks
from scipy.optimize import curve_fit

file_2theta = "1.XRD_LSMO_Rocking_Curve.ras"   # 2theta/omega scan
file_phi    = "3_Phi_Scan_LSMO.ras"            # phi scan
```

## Helper functions

```
def read_ras(path):
    # Return (header dict, DataFrame[angle, intensity, atten]) from a Rigaku .ras file
    header, data = {}, []
    in_data = False
    with open(path, "r", errors="ignore") as f:
        for line in f:
            line = line.strip()
            if line.startswith("*RAS_INT_START"):
                in_data = True
                continue
            if line.startswith("*RAS_INT_END"):
                in_data = False
                continue
            if in_data:
                parts = line.split()
                if len(parts) >= 2:
                    data.append([float(p) for p in parts[:3]])
            elif line.startswith("*") and " " in line:
                key, val = line[1:].split(" ", 1)
                header[key] = val.strip().strip('"')
    cols = ["angle", "intensity", "atten"][:len(data[0])]
    return header, pd.DataFrame(data, columns=cols)

def axis_position(header, name):
    # Value of a named goniometer axis (e.g. Chi, TwoTheta, Omega) from the header
    for k, v in header.items():
        if k.startswith("MEAS_COND_AXIS_NAME-") and v == name:
            return header.get("MEAS_COND_AXIS_POSITION-" + k.split("-")[1])

def pseudo_voigt(x, A, x0, w, eta, b):
    g = np.exp(-4*np.log(2)*((x - x0)/w)**2)
    l = 1/(1 + 4*((x - x0)/w)**2)
    return A*(eta*l + (1 - eta)*g) + b
```

# Part A: 2θ/ω scan and out-of-plane lattice parameter

```
hdr1, df1 = read_ras(file_2theta)
x, y = df1["angle"].values, df1["intensity"].values
lam = float(hdr1.get("HW_XG_WAVE_LENGTH_ALPHA1", 1.540593))   # Cu Ka1, Angstrom

print(df1.shape)
for k in ["MEAS_SCAN_AXIS_X", "MEAS_SCAN_START", "MEAS_SCAN_STOP", "MEAS_SCAN_STEP",
          "MEAS_SCAN_SPEED", "MEAS_SCAN_SPEED_UNIT", "MEAS_COND_XG_VOLTAGE", "MEAS_COND_XG_CURRENT"]:
    print(f"{k:24s}: {hdr1.get(k)}")

# NOTE: despite the file name, this is a coupled 2theta/omega scan, not a rocking curve.
fig, ax = plt.subplots(figsize=(8, 5))
ax.semilogy(x, np.clip(y, 1, None), lw=1)
ax.set_xlabel("2θ/ω (deg)"); ax.set_ylabel("Intensity (counts)")
ax.set_title("LSMO / STO (001)")
ax.set_xlim(x.min(), x.max())
plt.tight_layout(); plt.savefig("lsmo_xrd.png", dpi=300); plt.show()
```

```
# Peak search with parabolic refinement
ys = pd.Series(y).rolling(5, center=True, min_periods=1).mean().values
idx, _ = find_peaks(ys, prominence=0.0005*ys.max(), distance=20)
rows = []
for i in idx:
    sl = slice(max(i-2, 0), i+3)
    p = np.polyfit(x[sl], y[sl], 2)
    pos = -p[1]/(2*p[0]) if p[0] < 0 else x[i]
    rows.append({"2theta (deg)": round(pos, 4), "counts": round(y[i]),
                 "d (A)": round(lam/(2*np.sin(np.radians(pos/2))), 4)})
peaks_2t = pd.DataFrame(rows)
peaks_2t
```

```
# Pseudo-Voigt fits of the STO (002) and LSMO (002) peaks -> c = 2*d002 = lambda/sin(theta)
def fit_peak(lo, hi, x0, A):
    m = (x > lo) & (x < hi)
    p, cov = curve_fit(pseudo_voigt, x[m], y[m], p0=[A, x0, 0.1, 0.5, 5],
                       bounds=([0, lo, 0.01, 0, 0], [1e8, hi, 2, 1, 1e4]))
    return p, np.sqrt(np.diag(cov))

results = []
for name, lo, hi, x0, A in [("STO (002)", 46.3, 46.7, 46.465, 1.85e6),
                            ("LSMO (002)", 46.85, 47.45, 47.11, 1e4)]:
    p, e = fit_peak(lo, hi, x0, A)
    d002 = lam/(2*np.sin(np.radians(p[1]/2)))
    results.append({"Peak": name, "2theta (deg)": round(p[1], 4), "err (deg)": round(e[1], 4),
                    "FWHM (deg)": round(p[2], 3), "d002 (A)": round(d002, 4),
                    "c = 2*d002 (A)": round(2*d002, 4)})
res = pd.DataFrame(results)
display(res)

c_film = res.loc[res.Peak == "LSMO (002)", "c = 2*d002 (A)"].iloc[0]
a_sto  = res.loc[res.Peak == "STO (002)",  "c = 2*d002 (A)"].iloc[0]
print(f"Out-of-plane lattice parameter of LSMO film: c = {c_film:.4f} A")
print(f"STO substrate check: a = {a_sto:.4f} A (literature 3.905 A)")

fig, ax = plt.subplots(figsize=(7, 4.5))
m = (x > 45.8) & (x < 48.2)
ax.semilogy(x[m], np.clip(y[m], 1, None), lw=1, label="data")
ax.axvline(res.iloc[1]["2theta (deg)"], color="r", ls="--", label=f"LSMO (002), c = {c_film:.3f} Å")
ax.axvline(res.iloc[0]["2theta (deg)"], color="k", ls="--", label="STO (002)")
ax.set_xlabel("2θ/ω (deg)"); ax.set_ylabel("Intensity (counts)"); ax.legend()
plt.tight_layout(); plt.show()
```

**Part A result:** c(LSMO) ≈ **3.855 Å** (2θ ≈ 47.11°). STO gives 3.906 Å, matching its known 3.905 Å, so no zero-offset correction is needed.
This is about 0.4-0.5 % below the bulk LSMO value (≈ 3.87-3.88 Å), consistent with in-plane tensile strain from the STO substrate.

# Part B: φ scan, in-plane symmetry and epitaxy

```
hdr2, df2 = read_ras(file_phi)
phi, I = df2["angle"].values, df2["intensity"].values
tth, om, chi = (float(axis_position(hdr2, n)) for n in ["TwoTheta", "Omega", "Chi"])

print(df2.shape)
for k in ["MEAS_SCAN_AXIS_X", "MEAS_SCAN_START", "MEAS_SCAN_STOP", "MEAS_SCAN_STEP",
          "MEAS_SCAN_SPEED", "MEAS_SCAN_SPEED_UNIT"]:
    print(f"{k:24s}: {hdr2.get(k)}")
print(f"fixed 2theta = {tth} deg, omega = {om} deg, chi = {chi} deg")

fig, ax = plt.subplots(figsize=(9, 4.5))
ax.plot(phi, I, lw=0.8)
ax.set_xlabel("φ (deg)"); ax.set_ylabel("Intensity (counts)")
ax.set_title(f"φ scan: 2θ = {tth}°, χ = {chi}°")
ax.set_xlim(0, 360); ax.set_xticks(np.arange(0, 361, 45))
plt.tight_layout(); plt.savefig("lsmo_phi_scan.png", dpi=300); plt.show()
```

```
# Locate peaks (1 deg smoothing), then fit each with a pseudo-Voigt in a +-3 deg window
ys = pd.Series(I).rolling(101, center=True, min_periods=1).mean().values
idx, _ = find_peaks(ys, prominence=0.05*ys.max(), distance=int(30/0.01))

rows = []
for i in idx:
    m = abs(phi - phi[i]) < 3
    p, cov = curve_fit(pseudo_voigt, phi[m], I[m], p0=[I[i], phi[i], 0.15, 0.5, 0],
                       bounds=([0, phi[i]-3, 0.01, 0, 0], [1e7, phi[i]+3, 3, 1, 1e4]))
    rows.append({"phi (deg)": p[1], "err (deg)": np.sqrt(np.diag(cov))[1],
                 "FWHM (deg)": p[2], "peak counts": I[m].max()})
phi_peaks = pd.DataFrame(rows).round(3)
phi_peaks["spacing to previous (deg)"] = phi_peaks["phi (deg)"].diff().round(3)
display(phi_peaks)

fig, ax = plt.subplots(figsize=(9, 4.5))
ax.plot(phi, I, lw=0.8)
for p in phi_peaks["phi (deg)"]:
    ax.axvline(p, color="r", ls=":", lw=0.8)
    ax.text(p, ax.get_ylim()[1]*0.97, f"{p:.1f}°", rotation=90, ha="right", va="top", fontsize=8)
ax.set_xlabel("φ (deg)"); ax.set_ylabel("Intensity (counts)")
ax.set_xlim(0, 360); ax.set_xticks(np.arange(0, 361, 45))
plt.tight_layout(); plt.savefig("lsmo_phi_peaks.png", dpi=300); plt.show()
```

```
# Symmetry and epitaxy checks
n = len(phi_peaks)
pos = phi_peaks["phi (deg)"].values
spacing = np.diff(pos)
fold = 360.0/np.mean(np.r_[spacing, 360 - (pos[-1] - pos[0])])

# Any additional (e.g. rotated-domain) peaks? Mask +-5 deg around the main peaks.
mask = np.ones_like(phi, bool)
for p in pos:
    mask &= abs(phi - p) > 5
bg_mean, bg_max = I[mask].mean(), I[mask].max()
weakest = phi_peaks["peak counts"].min()

print(f"Number of peaks in 360 deg      : {n}  ->  {fold:.0f}-fold symmetry")
print(f"Peak spacings                   : {np.round(spacing, 2)} deg (ideal 90)")
print(f"Max deviation from 90 deg       : {np.max(np.abs(spacing - 90)):.2f} deg")
print(f"Peak FWHM                       : {phi_peaks['FWHM (deg)'].min():.2f} - {phi_peaks['FWHM (deg)'].max():.2f} deg")
print(f"Peak intensity spread           : {phi_peaks['peak counts'].min():.0f} - {phi_peaks['peak counts'].max():.0f} counts")
print(f"Background between peaks        : mean {bg_mean:.2f}, max {bg_max:.1f} counts")
print(f"Weakest peak / background max   : {weakest/bg_max:.1e}")
print(f"chi = {chi}° vs. angle between (001) and (111) = {np.degrees(np.arccos(1/np.sqrt(3))):.2f}° -> {{111}}-type reflection")
```

## Part B interpretation: epitaxy and in-plane symmetry

- **In-plane symmetry:** the φ scan at χ = 54.74° (the angle between (001) and {111}) shows exactly **four peaks, spaced by 90°** (89.7°, 90.2°, 90.3°). That is the **4-fold in-plane symmetry** expected for a cubic/pseudo-cubic (001)-oriented film. The slight deviations from 90° and the ±8 % intensity differences are typical of a small residual sample tilt or misalignment.
- **Single in-plane orientation (epitaxy):** only these four peaks appear. Between them the signal is at the noise floor (a few counts at most, against ≥ 10⁵ counts in the peaks), so there are **no rotated domains and no polycrystalline or randomly oriented fraction**. A film with random in-plane orientation would give a flat φ scan, and a 45°-rotated domain would add extra peaks. The film is therefore **epitaxial**, with one well-defined in-plane orientation.
- **Mosaic spread:** the fitted FWHM is only ~0.06-0.10° in φ, which indicates a very well-ordered in-plane arrangement. Instrumental broadening is included in these widths, so they are an upper limit on the true in-plane mosaic.
- **Caveat (cube-on-cube):** one φ scan at one 2θ cannot separate film and substrate. The usual relation for LSMO on STO (001) is cube-on-cube, LSMO(001)[100] ∥ STO(001)[100]. To confirm it, record φ scans at the film's own 2θ and at the substrate's 2θ and check that the peaks coincide in φ. A reciprocal-space map, for example around (103), would additionally show whether the film is fully strained to the substrate in-plane.

File: LSMO_data_for_assignment_1/.ipynb_checkpoints/LSMO_XRD_main-checkpoint.ipynb
# LSMO/STO (001) XRD scan
Reads the `.ras` file, extracts header info and the intensity data, and plots it.

```
import numpy as np
import pandas as pd
import matplotlib.pyplot as plt
from scipy.signal import find_peaks

fname = "1.XRD_LSMO_Rocking_Curve.ras"   # change path if needed
```

## 1. Parse the .ras file

```
def read_ras(path):
    header, data = {}, []
    in_data = False
    with open(path, "r", errors="ignore") as f:
        for line in f:
            line = line.strip()
            if line.startswith("*RAS_INT_START"):
                in_data = True
                continue
            if line.startswith("*RAS_INT_END"):
                in_data = False
                continue
            if in_data:
                parts = line.split()
                if len(parts) >= 2:
                    data.append([float(p) for p in parts[:3]])
            elif line.startswith("*") and " " in line:
                key, val = line[1:].split(" ", 1)
                header[key] = val.strip().strip('"')
    df = pd.DataFrame(data, columns=["angle", "intensity", "atten"][:len(data[0])])
    return header, df

header, df = read_ras(fname)
print(df.shape)
df.head()
```

(3001, 3)

   angle  intensity  atten
0  20.00     5.9199    1.0
1  20.01     7.9653    1.0
2  20.02     3.9639    1.0
3  20.03    12.9111    1.0
4  20.04    11.8941    1.0

```
keys = ["MEAS_SCAN_AXIS_X", "MEAS_SCAN_START", "MEAS_SCAN_STOP", "MEAS_SCAN_STEP",
        "MEAS_SCAN_SPEED", "MEAS_SCAN_SPEED_UNIT", "MEAS_COND_XG_VOLTAGE",
        "MEAS_COND_XG_CURRENT", "HW_XG_WAVE_LENGTH_ALPHA1", "MEAS_DATA_COUNT"]
for k in keys:
    print(f"{k:28s}: {header.get(k)}")
```

MEAS_SCAN_AXIS_X            : TwoThetaOmega
MEAS_SCAN_START             : 20.0000
MEAS_SCAN_STOP              : 50.0000
MEAS_SCAN_STEP              : 0.0100
MEAS_SCAN_SPEED             : 1.5000
MEAS_SCAN_SPEED_UNIT        : deg/min
MEAS_COND_XG_VOLTAGE        : 45
MEAS_COND_XG_CURRENT        : 100
HW_XG_WAVE_LENGTH_ALPHA1    : 1.540593
MEAS_DATA_COUNT             : 3001

## 2. Plot

```
x, y = df["angle"].values, df["intensity"].values
xlabel = "2θ/ω (deg)" if "TwoTheta" in header.get("MEAS_SCAN_AXIS_X", "") else "ω (deg)"

fig, ax = plt.subplots(figsize=(8, 5))
ax.semilogy(x, np.clip(y, 1, None), lw=1, color="C0")
ax.set_xlabel(xlabel)
ax.set_ylabel("Intensity (counts)")
ax.set_title("LSMO / STO (001)")
ax.set_xlim(x.min(), x.max())
plt.tight_layout()
# plt.savefig("lsmo_xrd.png", dpi=300)
plt.show()
```

## 3. Peak positions and d-spacings

```
lam = float(header.get("HW_XG_WAVE_LENGTH_ALPHA1", 1.540593))   # Å

# smooth slightly to avoid picking noise
ys = pd.Series(y).rolling(5, center=True, min_periods=1).mean().values
idx, _ = find_peaks(ys, prominence=0.0005*ys.max(), distance=20)

rows = []
for i in idx:
    # refine with parabolic fit on top 5 points
    sl = slice(max(i-2, 0), i+3)
    p = np.polyfit(x[sl], y[sl], 2)
    pos = -p[1] / (2*p[0]) if p[0] < 0 else x[i]
    theta = np.radians(pos / 2)
    rows.append({"2theta (deg)": round(pos, 4), "counts": round(y[i]),
                 "d (Å)": round(lam / (2*np.sin(theta)), 4)})
peaks = pd.DataFrame(rows)
peaks
```

   2theta (deg)   counts   d (Å)
0       22.7592    64247  3.9040
1       46.4651  1856217  1.9528
2       47.1100    10316  1.9275

```
fig, ax = plt.subplots(figsize=(8, 5))
ax.semilogy(x, np.clip(y, 1, None), lw=1)
for _, r in peaks.iterrows():
    ax.axvline(r["2theta (deg)"], color="r", ls=":", lw=0.8)
    ax.text(r["2theta (deg)"], r["counts"]*1.5, f'{r["2theta (deg)"]:.2f}', rotation=90,
            ha="right", va="bottom", fontsize=8)
ax.set_xlabel(xlabel); ax.set_ylabel("Intensity (counts)")
plt.savefig('LSMO_XRD.png', dpi=300, bbox_inches='tight')
plt.tight_layout(); plt.show()
```

## 4. Zoom on the (002) region (substrate + film)
For a (001) film on STO, the film (002) peak appears as a separate peak/shoulder next to the STO (002). From it, the out-of-plane lattice parameter is c = 2·d₀₀₂.

```
m = (x > 45.5) & (x < 48.5)
fig, ax = plt.subplots(figsize=(7, 4.5))
ax.semilogy(x[m], np.clip(y[m], 1, None))
ax.set_xlabel(xlabel); ax.set_ylabel("Intensity (counts)")
ax.set_title("Zoom: (002) region")
plt.tight_layout(); plt.show()
```

## 5. Out-of-plane lattice parameter (pseudo-Voigt fit of the (002) peaks)
Bragg's law: c = 2 d(002) = λ / sin θ

```
from scipy.optimize import curve_fit

def pseudo_voigt(x, A, x0, w, eta, b):
    g = np.exp(-4*np.log(2)*((x - x0)/w)**2)
    l = 1/(1 + 4*((x - x0)/w)**2)
    return A*(eta*l + (1 - eta)*g) + b

def fit_peak(lo, hi, x0, A):
    m = (x > lo) & (x < hi)
    p, cov = curve_fit(pseudo_voigt, x[m], y[m], p0=[A, x0, 0.1, 0.5, 5],
                       bounds=([0, lo, 0.01, 0, 0], [1e8, hi, 2, 1, 1e4]))
    return p, np.sqrt(np.diag(cov))

results = []
for name, lo, hi, x0, A in [("STO (002)", 46.3, 46.7, 46.465, 1.85e6),
                            ("LSMO (002)", 46.85, 47.45, 47.11, 1e4)]:
    p, e = fit_peak(lo, hi, x0, A)
    d002 = lam / (2*np.sin(np.radians(p[1]/2)))
    results.append({"Peak": name, "2theta (deg)": round(p[1], 4),
                    "err (deg)": round(e[1], 4), "FWHM (deg)": round(p[2], 3),
                    "d002 (A)": round(d002, 4), "c = 2*d002 (A)": round(2*d002, 4)})
res = pd.DataFrame(results)
display(res)

c_film = res.loc[res.Peak == "LSMO (002)", "c = 2*d002 (A)"].iloc[0]
a_sto  = res.loc[res.Peak == "STO (002)",  "c = 2*d002 (A)"].iloc[0]
print(f"Out-of-plane lattice parameter of LSMO film: c = {c_film:.4f} A")
print(f"STO substrate check: a = {a_sto:.4f} A (literature 3.905 A)")

fig, ax = plt.subplots(figsize=(7, 4.5))
m = (x > 45.8) & (x < 48.2)
ax.semilogy(x[m], np.clip(y[m], 1, None), lw=1, label="data")
ax.axvline(res.iloc[1]["2theta (deg)"], color="r", ls="--", label=f"LSMO (002), c = {c_film:.3f} A")
ax.axvline(res.iloc[0]["2theta (deg)"], color="k", ls="--", label="STO (002)")
ax.set_xlabel(xlabel); ax.set_ylabel("Intensity (counts)"); ax.legend()
plt.savefig('LSMO_XRD2.png', dpi=300, bbox_inches='tight')
plt.tight_layout(); plt.show()
```

         Peak  2theta (deg)  err (deg)  FWHM (deg)  d002 (A)  c = 2*d002 (A)
0   STO (002)       46.4639     0.0004       0.108    1.9528          3.9056
1  LSMO (002)       47.1123     0.0004       0.289    1.9274          3.8549

Out-of-plane lattice parameter of LSMO film: c = 3.8549 A
STO substrate check: a = 3.9056 A (literature 3.905 A)

File: LSMO_data_for_assignment_1/.ipynb_checkpoints/LSMO_XRD_plot (1)-checkpoint.ipynb
# LSMO/STO (001) XRD scan (Rigaku SmartLab `.ras`)
Reads the `.ras` file, extracts header info and the intensity data, and plots it.

```
import numpy as np
import pandas as pd
import matplotlib.pyplot as plt
from scipy.signal import find_peaks

fname = "1.XRD_LSMO_Rocking_Curve.ras"   # change path if needed
```

## 1. Parse the .ras file

```
def read_ras(path):
    header, data = {}, []
    in_data = False
    with open(path, "r", errors="ignore") as f:
        for line in f:
            line = line.strip()
            if line.startswith("*RAS_INT_START"):
                in_data = True
                continue
            if line.startswith("*RAS_INT_END"):
                in_data = False
                continue
            if in_data:
                parts = line.split()
                if len(parts) >= 2:
                    data.append([float(p) for p in parts[:3]])
            elif line.startswith("*") and " " in line:
                key, val = line[1:].split(" ", 1)
                header[key] = val.strip().strip('"')
    df = pd.DataFrame(data, columns=["angle", "intensity", "atten"][:len(data[0])])
    return header, df

header, df = read_ras(fname)
print(df.shape)
df.head()
```

```
keys = ["MEAS_SCAN_AXIS_X", "MEAS_SCAN_START", "MEAS_SCAN_STOP", "MEAS_SCAN_STEP",
        "MEAS_SCAN_SPEED", "MEAS_SCAN_SPEED_UNIT", "MEAS_COND_XG_VOLTAGE",
        "MEAS_COND_XG_CURRENT", "HW_XG_WAVE_LENGTH_ALPHA1", "MEAS_DATA_COUNT"]
for k in keys:
    print(f"{k:28s}: {header.get(k)}")
```

## 2. Plot

```
x, y = df["angle"].values, df["intensity"].values
xlabel = "2θ/ω (deg)" if "TwoTheta" in header.get("MEAS_SCAN_AXIS_X", "") else "ω (deg)"

fig, ax = plt.subplots(figsize=(8, 5))
ax.semilogy(x, np.clip(y, 1, None), lw=1, color="C0")
ax.set_xlabel(xlabel)
ax.set_ylabel("Intensity (counts)")
ax.set_title("LSMO / STO (001)")
ax.set_xlim(x.min(), x.max())
plt.tight_layout()
plt.savefig("lsmo_xrd.png", dpi=300)
plt.show()
```

## 3. Peak positions and d-spacings

```
lam = float(header.get("HW_XG_WAVE_LENGTH_ALPHA1", 1.540593))   # Å

# smooth slightly to avoid picking noise
ys = pd.Series(y).rolling(5, center=True, min_periods=1).mean().values
idx, _ = find_peaks(ys, prominence=0.0005*ys.max(), distance=20)

rows = []
for i in idx:
    # refine with parabolic fit on top 5 points
    sl = slice(max(i-2, 0), i+3)
    p = np.polyfit(x[sl], y[sl], 2)
    pos = -p[1] / (2*p[0]) if p[0] < 0 else x[i]
    theta = np.radians(pos / 2)
    rows.append({"2theta (deg)": round(pos, 4), "counts": round(y[i]),
                 "d (Å)": round(lam / (2*np.sin(theta)), 4)})
peaks = pd.DataFrame(rows)
peaks
```

```
fig, ax = plt.subplots(figsize=(8, 5))
ax.semilogy(x, np.clip(y, 1, None), lw=1)
for _, r in peaks.iterrows():
    ax.axvline(r["2theta (deg)"], color="r", ls=":", lw=0.8)
    ax.text(r["2theta (deg)"], r["counts"]*1.5, f'{r["2theta (deg)"]:.2f}', rotation=90,
            ha="right", va="bottom", fontsize=8)
ax.set_xlabel(xlabel); ax.set_ylabel("Intensity (counts)")
plt.tight_layout(); plt.show()
```

## 4. Zoom on the (002) region (substrate + film)
For a (001) film on STO, the film (002) peak appears as a separate peak/shoulder next to the STO (002). From it, the out-of-plane lattice parameter is c = 2·d₀₀₂.

```
m = (x > 45.5) & (x < 48.5)
fig, ax = plt.subplots(figsize=(7, 4.5))
ax.semilogy(x[m], np.clip(y[m], 1, None))
ax.set_xlabel(xlabel); ax.set_ylabel("Intensity (counts)")
ax.set_title("Zoom: (002) region")
plt.tight_layout(); plt.show()
```

## 5. Out-of-plane lattice parameter (pseudo-Voigt fit of the (002) peaks)
Bragg's law: c = 2 d(002) = λ / sin θ

```
from scipy.optimize import curve_fit

def pseudo_voigt(x, A, x0, w, eta, b):
    g = np.exp(-4*np.log(2)*((x - x0)/w)**2)
    l = 1/(1 + 4*((x - x0)/w)**2)
    return A*(eta*l + (1 - eta)*g) + b

def fit_peak(lo, hi, x0, A):
    m = (x > lo) & (x < hi)
    p, cov = curve_fit(pseudo_voigt, x[m], y[m], p0=[A, x0, 0.1, 0.5, 5],
                       bounds=([0, lo, 0.01, 0, 0], [1e8, hi, 2, 1, 1e4]))
    return p, np.sqrt(np.diag(cov))

results = []
for name, lo, hi, x0, A in [("STO (002)", 46.3, 46.7, 46.465, 1.85e6),
                            ("LSMO (002)", 46.85, 47.45, 47.11, 1e4)]:
    p, e = fit_peak(lo, hi, x0, A)
    d002 = lam / (2*np.sin(np.radians(p[1]/2)))
    results.append({"Peak": name, "2theta (deg)": round(p[1], 4),
                    "err (deg)": round(e[1], 4), "FWHM (deg)": round(p[2], 3),
                    "d002 (A)": round(d002, 4), "c = 2*d002 (A)": round(2*d002, 4)})
res = pd.DataFrame(results)
display(res)

c_film = res.loc[res.Peak == "LSMO (002)", "c = 2*d002 (A)"].iloc[0]
a_sto  = res.loc[res.Peak == "STO (002)",  "c = 2*d002 (A)"].iloc[0]
print(f"Out-of-plane lattice parameter of LSMO film: c = {c_film:.4f} A")
print(f"STO substrate check: a = {a_sto:.4f} A (literature 3.905 A)")

fig, ax = plt.subplots(figsize=(7, 4.5))
m = (x > 45.8) & (x < 48.2)
ax.semilogy(x[m], np.clip(y[m], 1, None), lw=1, label="data")
ax.axvline(res.iloc[1]["2theta (deg)"], color="r", ls="--", label=f"LSMO (002), c = {c_film:.3f} A")
ax.axvline(res.iloc[0]["2theta (deg)"], color="k", ls="--", label="STO (002)")
ax.set_xlabel(xlabel); ax.set_ylabel("Intensity (counts)"); ax.legend()
plt.tight_layout(); plt.show()
```

**Result:** c(LSMO) is about **3.855 Å** (2θ ≈ 47.11°), while STO gives 3.906 Å, matching its known 3.905 Å, so no zero-offset correction is needed.
This is about 0.4-0.5 % below the bulk LSMO value (about 3.87-3.88 Å), consistent with in-plane tensile strain from the STO substrate.

File: LSMO_data_for_assignment_1/.ipynb_checkpoints/LSMO_XRD_plot-checkpoint.ipynb
# LSMO/STO (001) XRD scan

```
import numpy as np
import pandas as pd
import matplotlib.pyplot as plt
from scipy.signal import find_peaks

fname = "1.XRD_LSMO_Rocking_Curve.ras"   # change path if needed
```

## 1. Parse the .ras file

```
def read_ras(path):
    header, data = {}, []
    in_data = False
    with open(path, "r", errors="ignore") as f:
        for line in f:
            line = line.strip()
            if line.startswith("*RAS_INT_START"):
                in_data = True
                continue
            if line.startswith("*RAS_INT_END"):
                in_data = False
                continue
            if in_data:
                parts = line.split()
                if len(parts) >= 2:
                    data.append([float(p) for p in parts[:3]])
            elif line.startswith("*") and " " in line:
                key, val = line[1:].split(" ", 1)
                header[key] = val.strip().strip('"')
    df = pd.DataFrame(data, columns=["angle", "intensity", "atten"][:len(data[0])])
    return header, df

header, df = read_ras(fname)
print(df.shape)
df.head()
```

(3001, 3)

   angle  intensity  atten
0  20.00     5.9199    1.0
1  20.01     7.9653    1.0
2  20.02     3.9639    1.0
3  20.03    12.9111    1.0
4  20.04    11.8941    1.0

```
keys = ["MEAS_SCAN_AXIS_X", "MEAS_SCAN_START", "MEAS_SCAN_STOP", "MEAS_SCAN_STEP",
        "MEAS_SCAN_SPEED", "MEAS_SCAN_SPEED_UNIT", "MEAS_COND_XG_VOLTAGE",
        "MEAS_COND_XG_CURRENT", "HW_XG_WAVE_LENGTH_ALPHA1", "MEAS_DATA_COUNT"]
for k in keys:
    print(f"{k:28s}: {header.get(k)}")
```

MEAS_SCAN_AXIS_X            : TwoThetaOmega
MEAS_SCAN_START             : 20.0000
MEAS_SCAN_STOP              : 50.0000
MEAS_SCAN_STEP              : 0.0100
MEAS_SCAN_SPEED             : 1.5000
MEAS_SCAN_SPEED_UNIT        : deg/min
MEAS_COND_XG_VOLTAGE        : 45
MEAS_COND_XG_CURRENT        : 100
HW_XG_WAVE_LENGTH_ALPHA1    : 1.540593
MEAS_DATA_COUNT             : 3001

## 2. Plot

```
x, y = df["angle"].values, df["intensity"].values
xlabel = "2θ/ω (deg)" if "TwoTheta" in header.get("MEAS_SCAN_AXIS_X", "") else "ω (deg)"

fig, ax = plt.subplots(figsize=(8, 5))
ax.semilogy(x, np.clip(y, 1, None), lw=1, color="C0")
ax.set_xlabel(xlabel)
ax.set_ylabel("Intensity (counts)")
ax.set_title("LSMO / STO (001)")
ax.set_xlim(x.min(), x.max())
plt.tight_layout()
plt.savefig("lsmo_xrd.png", dpi=300)
plt.show()
```

## 3. Peak positions and d-spacings

```
lam = float(header.get("HW_XG_WAVE_LENGTH_ALPHA1", 1.540593))   # Å

# smooth slightly to avoid picking noise
ys = pd.Series(y).rolling(5, center=True, min_periods=1).mean().values
idx, _ = find_peaks(ys, prominence=0.0005*ys.max(), distance=20)

rows = []
for i in idx:
    # refine with parabolic fit on top 5 points
    sl = slice(max(i-2, 0), i+3)
    p = np.polyfit(x[sl], y[sl], 2)
    pos = -p[1] / (2*p[0]) if p[0] < 0 else x[i]
    theta = np.radians(pos / 2)
    rows.append({"2theta (deg)": round(pos, 4), "counts": round(y[i]),
                 "d (Å)": round(lam / (2*np.sin(theta)), 4)})
peaks = pd.DataFrame(rows)
peaks
```

   2theta (deg)   counts   d (Å)
0       22.7592    64247  3.9040
1       46.4651  1856217  1.9528
2       47.1100    10316  1.9275

```
fig, ax = plt.subplots(figsize=(8, 5))
ax.semilogy(x, np.clip(y, 1, None), lw=1)
for _, r in peaks.iterrows():
    ax.axvline(r["2theta (deg)"], color="r", ls=":", lw=0.8)
    ax.text(r["2theta (deg)"], r["counts"]*1.5, f'{r["2theta (deg)"]:.2f}', rotation=90,
            ha="right", va="bottom", fontsize=8)
ax.set_xlabel(xlabel); ax.set_ylabel("Intensity (counts)")
plt.tight_layout(); plt.show()
```

## 4. Zoom on the (002) region (substrate + film)
For a (001) film on STO, the film (002) peak appears as a separate peak/shoulder next to the STO (002). From it, the out-of-plane lattice parameter is c = 2·d₀₀₂.

```
m = (x > 45.5) & (x < 48.5)
fig, ax = plt.subplots(figsize=(7, 4.5))
ax.semilogy(x[m], np.clip(y[m], 1, None))
ax.set_xlabel(xlabel); ax.set_ylabel("Intensity (counts)")
ax.set_title("Zoom: (002) region")
plt.tight_layout(); plt.show()
```

```

```

File: LSMO_data_for_assignment_1/.ipynb_checkpoints/XRR_LSMO_analysis-checkpoint.ipynb
# XRR analysis: LSMO / STO (001)

Steps in this notebook:
1. Read the CSV data
2. Plot the raw data
3. Transform the x and y axes (2θ → θ, q_z; counts → normalised log reflectivity)

```
import numpy as np
import pandas as pd
import matplotlib.pyplot as plt

WAVELENGTH = 1.540593  # Cu K-alpha1, in Angstrom
CSV_FILE = "XRR_LSMO_data.csv"
```

## 1. Read the data

```
df = pd.read_csv(CSV_FILE)
df.columns = ["two_theta", "intensity", "atten"]   # deg, counts, attenuation factor

print(df.shape)
df.head()
```

## 2. Plot the raw data

```
fig, axes = plt.subplots(1, 2, figsize=(11, 4))

axes[0].plot(df["two_theta"], df["intensity"], lw=1)
axes[0].set_xlabel(r"2$\theta$ (deg)")
axes[0].set_ylabel("Intensity (counts)")
axes[0].set_title("Raw data, linear scale")

axes[1].semilogy(df["two_theta"], df["intensity"].clip(lower=0.5), lw=1)
axes[1].set_xlabel(r"2$\theta$ (deg)")
axes[1].set_ylabel("Intensity (counts)")
axes[1].set_title("Raw data, log scale")

plt.tight_layout()
plt.show()
```

## 3. Operations on the x and y axes

- x: θ = (2θ)/2 and the momentum transfer q_z = 4π sinθ / λ
- y: reflectivity normalised to the maximum, R = I / I_max, and log10(R)

Points with zero counts are dropped before taking the logarithm.

```
# x-axis transforms
df["theta"] = df["two_theta"] / 2.0
df["qz"] = 4 * np.pi * np.sin(np.radians(df["theta"])) / WAVELENGTH   # 1/Angstrom

# y-axis transforms
df["R"] = df["intensity"] / df["intensity"].max()

pos = df[df["R"] > 0].copy()          # drop zero-count points
pos["logR"] = np.log10(pos["R"])

pos[["two_theta", "theta", "qz", "R", "logR"]].head()
```

```
fig, axes = plt.subplots(1, 2, figsize=(11, 4))

axes[0].plot(pos["two_theta"], pos["logR"], lw=1)
axes[0].set_xlabel(r"2$\theta$ (deg)")
axes[0].set_ylabel(r"log$_{10}$ R (normalised)")
axes[0].set_title("Normalised log reflectivity vs 2θ")

axes[1].plot(pos["qz"], pos["logR"], lw=1)
axes[1].set_xlabel(r"$q_z$ ($\AA^{-1}$)")
axes[1].set_ylabel(r"log$_{10}$ R (normalised)")
axes[1].set_title("Normalised log reflectivity vs q$_z$")

plt.tight_layout()
plt.show()
```

File: LSMO_data_for_assignment_1/.ipynb_checkpoints/XRR_LSMO_fit-checkpoint.ipynb
# XRR fit: LSMO / STO (001), Parratt model

Model: **air | LSMO film | STO substrate**, Parratt recursion with Nevot-Croce roughness, plus a footprint correction at low angle.

To change the fit, edit the parameter table and the fit settings in section 2, then re-run sections 4 to 6. In the table, set `vary=False` to hold a parameter fixed, or change `value`, `min` and `max`.

## 1. Imports and data

```
import numpy as np
import pandas as pd
import matplotlib.pyplot as plt
from scipy.optimize import least_squares

WAVELENGTH = 1.540593  # Cu K-alpha1, Angstrom
CSV_FILE = 'XRR_LSMO_data.csv'

df = pd.read_csv(CSV_FILE)
df.columns = ['two_theta', 'intensity', 'atten']
tt = df['two_theta'].to_numpy()      # 2theta (deg)
I = df['intensity'].to_numpy()       # counts
```

## 2. Fit parameters and settings (edit here)

Lengths are in Angstrom. `delta` and `beta` are the real and imaginary parts of the refractive index, n = 1 - delta + i*beta, at Cu K-alpha. Starting values: LSMO delta about 1.8e-5, STO delta about 1.5e-5.

```
PARAMS = {
    'thickness':     dict(value=360.0,   min=200.0,  max=500.0,  vary=True),   # LSMO thickness (A)
    'delta_film':    dict(value=18e-6,   min=8e-6,   max=25e-6,  vary=True),   # LSMO delta
    'beta_film':     dict(value=1.5e-6,  min=0.1e-6, max=5e-6,   vary=True),   # LSMO beta
    'rough_surf':    dict(value=10.0,    min=0.0,    max=40.0,   vary=True),   # air / LSMO roughness (A)
    'rough_int':     dict(value=5.0,     min=0.0,    max=30.0,   vary=True),   # LSMO / STO roughness (A)
    'delta_sub':     dict(value=15e-6,   min=10e-6,  max=18e-6,  vary=False),  # STO delta
    'beta_sub':      dict(value=0.73e-6, min=0.1e-6, max=3e-6,   vary=False),  # STO beta
    'log10_I0':      dict(value=6.5,     min=5.0,    max=8.0,    vary=True),   # log10 of intensity scale
    'bg':            dict(value=0.5,     min=0.0,    max=5.0,    vary=False),  # constant background (counts)
    'footprint_2th': dict(value=0.5,     min=0.2,    max=1.5,    vary=True),   # 2theta below which the beam overfills the sample (deg)
    'tt_offset':     dict(value=0.0,     min=-0.1,   max=0.1,    vary=False),  # zero-angle offset (deg)
}

# Fit settings
FIT_MIN_2TH = 0.3                          # fit range, 2theta (deg)
FIT_MAX_2TH = 3.6
MIN_COUNTS = 5                             # ignore points below this (noise floor)
START_THICKNESSES = [300, 340, 380, 420]   # multi-start values for thickness (A); the best result is kept
```

## 3. Model

```
def parratt(theta_deg, deltas, betas, thick, sigmas):
    '''Reflectivity of a layer stack: ambient, layers..., substrate.
    thick: layer thicknesses in A (first and last entries are ignored).
    sigmas: roughness of each interface (Nevot-Croce), length = number of layers - 1.'''
    th = np.radians(theta_deg)
    k = 2 * np.pi / WAVELENGTH
    n = 1 - np.array(deltas) + 1j * np.array(betas)
    kz = k * np.sqrt(n[:, None] ** 2 - np.cos(th)[None, :] ** 2 + 0j)
    N = len(n)
    X = np.zeros(len(th), dtype=complex)
    for j in range(N - 2, -1, -1):
        r = (kz[j] - kz[j + 1]) / (kz[j] + kz[j + 1]) * np.exp(-2 * kz[j] * kz[j + 1] * sigmas[j] ** 2)
        ph = np.exp(2j * kz[j + 1] * thick[j + 1]) if j + 1 < N - 1 else 0
        X = (r + X * ph) / (1 + r * X * ph)
    return np.abs(X) ** 2


def model_intensity(two_theta, p):
    '''Simulated counts for a dict of parameter values p.'''
    theta = (two_theta + p['tt_offset']) / 2
    R = parratt(theta,
                deltas=[0, p['delta_film'], p['delta_sub']],
                betas=[0, p['beta_film'], p['beta_sub']],
                thick=[0, p['thickness'], 0],
                sigmas=[p['rough_surf'], p['rough_int']])
    # footprint: below the angle where the beam fits on the sample, intensity drops as sin(theta)
    foot = np.minimum(1, np.sin(np.radians(theta)) / np.sin(np.radians(p['footprint_2th'] / 2)))
    return 10 ** p['log10_I0'] * R * foot + p['bg']
```

## 4. Fit function

Least squares on log10(counts), so the fringes at low and high intensity carry equal weight.

```
def get_values(params):
    return {k: v['value'] for k, v in params.items()}


def run_fit(params, start_thicknesses):
    free = [k for k, v in params.items() if v['vary']]
    lo = np.array([params[k]['min'] for k in free], float)
    hi = np.array([params[k]['max'] for k in free], float)
    mask = (tt >= FIT_MIN_2TH) & (tt <= FIT_MAX_2TH) & (I > MIN_COUNTS)

    def resid(x):
        p = get_values(params)
        p.update(dict(zip(free, x)))
        return np.log10(model_intensity(tt[mask], p)) - np.log10(I[mask])

    starts = start_thicknesses if 'thickness' in free else [params['thickness']['value']]
    best = None
    for t0 in starts:
        x0 = np.array([params[k]['value'] for k in free], float)
        if 'thickness' in free:
            x0[free.index('thickness')] = t0
        x0 = np.clip(x0, lo, hi)
        res = least_squares(resid, x0, bounds=(lo, hi), x_scale=np.maximum(np.abs(x0), 1e-6))
        if best is None or res.cost < best.cost:
            best = res
    return free, best, mask
```

## 5. Run the fit and print the results

```
free, res, mask = run_fit(PARAMS, START_THICKNESSES)

n_pts, n_par = mask.sum(), len(free)
s2 = 2 * res.cost / (n_pts - n_par)                 # variance of residuals (log10 units)
cov = np.linalg.pinv(res.jac.T @ res.jac) * s2
err = np.sqrt(np.diag(cov))

fitted = get_values(PARAMS)
fitted.update(dict(zip(free, res.x)))

rows = []
for k in PARAMS:
    if k in free:
        i = free.index(k)
        at_bound = np.isclose(res.x[i], PARAMS[k]['min']) or np.isclose(res.x[i], PARAMS[k]['max'])
        rows.append([k, fitted[k], err[i], 'fitted' + (' (AT BOUND)' if at_bound else '')])
    else:
        rows.append([k, fitted[k], np.nan, 'fixed'])
table = pd.DataFrame(rows, columns=['parameter', 'value', '1-sigma error', 'status'])
print(table.to_string(index=False))

print()
print(f"Thickness = {fitted['thickness'] / 10:.2f} nm")
print(f"rms residual = {np.sqrt(s2):.3f} (log10 counts), {n_pts} points, {n_par} free parameters")
print(f"film delta / bulk LSMO delta (1.82e-5) = {fitted['delta_film'] / 1.82e-5:.2f}")
```

## 6. Plot data, fit and residuals

```
tt_fine = np.linspace(tt.min(), FIT_MAX_2TH + 0.4, 1500)
sim = model_intensity(tt_fine, fitted)

fig, (ax1, ax2) = plt.subplots(2, 1, figsize=(8, 7), sharex=True,
                               gridspec_kw={'height_ratios': [3, 1]})

ax1.semilogy(tt, np.clip(I, 0.5, None), 'o', ms=3, color='0.6', label='data')
ax1.semilogy(tt[mask], I[mask], 'o', ms=3, color='C0', label='data used in fit')
ax1.semilogy(tt_fine, sim, '-', color='C3', lw=1.5, label='Parratt fit')
ax1.set_ylabel('Intensity (counts)')
ax1.set_ylim(1, 2 * I.max())
ax1.set_title(f"LSMO/STO XRR fit: t = {fitted['thickness'] / 10:.2f} nm")
ax1.legend()

resid = np.log10(model_intensity(tt[mask], fitted)) - np.log10(I[mask])
ax2.axhline(0, color='k', lw=0.8)
ax2.plot(tt[mask], resid, '.-', lw=0.8, color='C0')
ax2.set_xlabel(r'2$\theta$ (deg)')
ax2.set_ylabel(r'log$_{10}$(fit / data)')

plt.tight_layout()
plt.show()
```

File: LSMO_data_for_assignment_1/.ipynb_checkpoints/XRR_LSMO_main-checkpoint.ipynb
# XRR thickness fit: LSMO / STO (001)

**Step 1:** Read the data (2θ and counts), convert to q and normalised reflectivity

```
import numpy as np
import pandas as pd
import matplotlib.pyplot as plt
from scipy.optimize import least_squares, differential_evolution

wavelength = 1.5406                       # Å, Cu K-alpha

raw = pd.read_csv('XRR_LSMO_data.csv')    # columns: 2theta (deg), counts, attenuation factor
two_theta = raw.iloc[:, 0].to_numpy()
counts = raw.iloc[:, 1].to_numpy()

# x = q (Å^-1), y = reflectivity normalised to the maximum counts
q = 4 * np.pi * np.sin(np.radians(two_theta / 2)) / wavelength
df = pd.DataFrame({'x': q, 'y': counts / counts.max(), 'two_theta': two_theta})
q_all, R_all = df['x'].to_numpy(), df['y'].to_numpy()
print(df.shape)
df.head()
```

**Step 2:** Plot the data.

```
fig, (ax1, ax2) = plt.subplots(1, 2, figsize=(11, 4))

ax1.plot(df['x'], df['y'], '.', ms=3)
ax1.set(xlabel='x (q, Å$^{-1}$)', ylabel='y (intensity)', title='Raw data, linear')

ax2.semilogy(df['x'], df['y'], '.', ms=3)
ax2.set(xlabel='x (q, Å$^{-1}$)', ylabel='y (intensity)', title='Raw data, log y')

plt.tight_layout()
plt.show()
```

```
df['log_R'] = np.log10(df['y'].where(df['y'] > 0))    # zero-count points become NaN

fig, ax = plt.subplots(figsize=(6, 4.5))
ax.plot(df['two_theta'], df['log_R'], '-', lw=1.2)
ax.set(xlabel='2θ (degrees)', ylabel='log$_{10}$ Reflectivity',
       title='XRR: LSMO on STO (001)')
plt.tight_layout()
plt.show()

df[['x', 'two_theta', 'y', 'log_R']].head()
```

**Step 3: Define the sample. Edit this cell.**

- `wavelength`: X-ray wavelength in Å (Cu Kα = 1.5406), set in Step 1.
- `materials`: optical constants `(delta, beta)` at that wavelength. **To add a material, add a line.** Values are approximate (Cu Kα): please check them for your material, e.g. on the CXRO site (henke.lbl.gov).
- `stack`: layers from the **top** (air side) down to the substrate. **To add a layer, add a line.** Each number is `[start, min, max, vary]`; use `vary=False` to hold it fixed.
  - `t`: thickness (Å), `sigma`: roughness of the layer's top interface (Å), `dens`: density relative to bulk.
- `substrate`: material and roughness of the LSMO/STO interface (the interface above the substrate).
- `q_min`: kept above the footprint region (2θ below about 0.45°), where the beam overfills the sample and the intensity is not a true reflectivity.

```
# material: (delta, beta) at Cu K-alpha (approximate; verify for your material)
materials = {
    'LSMO': (1.82e-5, 1.5e-6),
    'STO':  (1.50e-5, 7.3e-7),
}

# top -> bottom.  [start, min, max, vary]
stack = [
    {'material': 'LSMO', 't': [350.0, 200.0, 500.0, True], 'sigma': [8.0, 0.0, 40.0, True], 'dens': [1.0, 0.7, 1.1, True]},  # LSMO film
]
substrate = {'material': 'STO', 'sigma': [5.0, 0.0, 30.0, True]}

scale = [1.0, 0.3, 5.0, True]       # overall intensity scale
bg    = [0.0, 0.0, 1e-6, False]     # constant background

q_min, q_max = 0.036, 0.235         # q-range used in the fit (Å^-1), about 2θ = 0.5° to 3.3°
global_search = True                # True = global search first (robust, slower), then local refinement
```

**Step 4:** The model (Parratt recursion with Névot–Croce roughness). Nothing to edit here.

```
k0 = 2 * np.pi / wavelength

def parratt(q, media, thickness, sigma):
    '''media: [(delta, beta)] vacuum..substrate; thickness: finite layers; sigma: roughness of each interface.'''
    kz = q / 2
    kzs = [np.sqrt(kz**2 - 2 * k0**2 * (d - 1j * b) + 0j) for d, b in media]
    r_tot = None
    for j in range(len(media) - 2, -1, -1):
        r = (kzs[j] - kzs[j+1]) / (kzs[j] + kzs[j+1]) * np.exp(-2 * kzs[j] * kzs[j+1] * sigma[j]**2)
        if r_tot is None:
            r_tot = r
        else:
            ph = np.exp(2j * kzs[j+1] * thickness[j])
            r_tot = (r + r_tot * ph) / (1 + r * r_tot * ph)
    return np.abs(r_tot)**2

# Build the flat list of fit parameters from the stack above
specs = {}                                  # name -> [start, min, max, vary]
for i, L in enumerate(stack):
    for key in ('t', 'sigma', 'dens'):
        specs['{}{}_{}'.format(L['material'], i + 1, key)] = L[key]
specs['substrate_sigma'] = substrate['sigma']
specs['scale'], specs['bg'] = scale, bg

names = list(specs)
free = [n for n in names if specs[n][3]]

def pack(vec):
    p = {n: specs[n][0] for n in names}
    p.update(dict(zip(free, vec)))
    return p

def model(p, q):
    media, thick, sig = [(0.0, 0.0)], [], []
    for i, L in enumerate(stack):
        m = L['material']
        d, b = materials[m]
        f = p['{}{}_dens'.format(m, i + 1)]
        media.append((d * f, b * f))
        thick.append(p['{}{}_t'.format(m, i + 1)])
        sig.append(p['{}{}_sigma'.format(m, i + 1)])
    media.append(materials[substrate['material']])
    sig.append(p['substrate_sigma'])
    return p['scale'] * parratt(q, media, thick, sig) + p['bg']
```

**Step 5:** Run the fit and print the thickness of each layer.

```
mask = (q_all >= q_min) & (q_all <= q_max)
q_fit, R_fit = q_all[mask], R_all[mask]

def residuals(vec):
    return np.log10(np.maximum(model(pack(vec), q_fit), 1e-12)) - np.log10(R_fit)

x0 = [specs[n][0] for n in free]
lo = [specs[n][1] for n in free]
hi = [specs[n][2] for n in free]

if global_search:
    de = differential_evolution(lambda v: np.sum(residuals(v)**2), list(zip(lo, hi)),
                                seed=0, maxiter=300, popsize=20, polish=False)
    x0 = de.x
res = least_squares(residuals, x0, bounds=(lo, hi))
best = pack(res.x)

dof = max(len(q_fit) - len(free), 1)
cov = np.linalg.pinv(res.jac.T @ res.jac) * np.sum(res.fun**2) / dof
err = dict(zip(free, np.sqrt(np.diag(cov))))

print('rms of log10(R) residuals: {:.3f}\n'.format(np.sqrt(np.mean(res.fun**2))))
print('{:18s}{:>10s}   1-sigma'.format('parameter', 'value'))
for n in names:
    e = '± {:.3g}'.format(err[n]) if n in err else '(fixed)'
    at_bound = n in free and (np.isclose(best[n], specs[n][1]) or np.isclose(best[n], specs[n][2]))
    print('{:18s}{:10.4g}   {}{}'.format(n, best[n], e, '   <-- at a bound' if at_bound else ''))

print('\nThickness results')
total = 0.0
for i, L in enumerate(stack):
    key = '{}{}_t'.format(L['material'], i + 1)
    t = best[key]
    total += t
    e = err.get(key)
    print('  {:6s} {:7.2f} nm'.format(L['material'], t / 10) + ('  (± {:.2f})'.format(e / 10) if e else ''))
print('  total  {:7.2f} nm'.format(total / 10))
```

**Step 6:** Final plot: data and fit with the fit range and critical edge marked, residuals, a summary box and a sample sketch. The figure is also saved as `XRR_LSMO_fit.png`.

```
import re
from matplotlib.patches import Rectangle
from matplotlib.ticker import LogLocator, NullFormatter

plt.rcParams.update({'font.size': 11, 'axes.spines.top': False, 'axes.spines.right': False,
                     'axes.linewidth': 1.0, 'xtick.direction': 'in', 'ytick.direction': 'in'})
c_data, c_fit, c_res, c_band = '#6b7b8c', '#d62d4b', '#1f4e79', '#e6eef7'
layer_colors = ['#e07b39', '#f2b134', '#4c78a8', '#2f9e8f', '#8e6bbf']   # one colour per layer (top to bottom)
c_sub = '#9aa5b1'
pretty = lambda m: re.sub(r'(\d+)', r'$_{\1}$', m)                       # Ta2O5 -> Ta$_2$O$_5$

x_hi = min(q_all.max(), 1.3 * q_max)                                     # show the fit range plus a little noise floor
q_plot = np.linspace(q_all.min(), x_hi, 3000)
R_plot = model(best, q_plot)

fig = plt.figure(figsize=(12, 7.2))
gs = fig.add_gridspec(2, 2, width_ratios=[4, 1.5], height_ratios=[3.2, 1], hspace=0.06, wspace=0.04)
ax  = fig.add_subplot(gs[0, 0])
axr = fig.add_subplot(gs[1, 0], sharex=ax)
axs = fig.add_subplot(gs[0, 1])

# shaded fit range on both panels
for a in (ax, axr):
    a.axvspan(q_min, q_max, color=c_band, alpha=0.8, lw=0, zorder=0)
ax.text((q_min + q_max) / 2, 0.965, 'fit range', transform=ax.get_xaxis_transform(),
        ha='center', va='top', fontsize=9.5, color='#5b7a99', style='italic')

# main panel: data, fit (solid inside the fit range, faint dashed outside)
ax.semilogy(q_all, R_all, 'o', ms=4.2, mfc='white', mec=c_data, mew=0.9, label='Data', zorder=2)
inside = (q_plot >= q_min) & (q_plot <= q_max)
ax.semilogy(q_plot[inside], R_plot[inside], '-', color=c_fit, lw=2.4, label='Parratt fit', zorder=4)
ax.semilogy(q_plot[q_plot < q_min], R_plot[q_plot < q_min], '--', color=c_fit, lw=1.3, alpha=0.5, zorder=3)
ax.semilogy(q_plot[q_plot > q_max], R_plot[q_plot > q_max], '--', color=c_fit, lw=1.3, alpha=0.5, zorder=3)
ax.set_xlim(q_all.min(), x_hi)
ax.set_ylim(1e-7, 5)
ax.set_ylabel('Reflectivity (norm.)', fontsize=12)
ax.yaxis.set_major_locator(LogLocator(base=10, numticks=12))
ax.yaxis.set_minor_locator(LogLocator(base=10, subs=np.arange(2, 10) * 0.1, numticks=12))
ax.yaxis.set_minor_formatter(NullFormatter())
ax.grid(True, which='major', color='0.88', lw=0.8)
ax.legend(frameon=False, loc='upper right', fontsize=11)
ax.tick_params(labelbottom=False)

# critical edge of the top layer, from the fitted density
top = stack[0]
d_top = materials[top['material']][0] * best['{}1_dens'.format(top['material'])]
q_c = 4 * np.pi * np.sqrt(2 * d_top) / wavelength
ax.axvline(q_c, color='0.45', ls=':', lw=1.2, zorder=1)
ax.text(q_c + 0.003, 0.04, 'q$_c$ = {:.3f} Å$^{{-1}}$'.format(q_c), transform=ax.get_xaxis_transform(),
        fontsize=9.5, color='0.35', ha='left', va='bottom')

# summary box
lines = []
for i, L in enumerate(stack):
    m = L['material']
    lines.append('{}:  t = {:.2f} nm,  σ = {:.2f} nm,  density = {:.2f} × bulk'.format(
        pretty(m), best['{}{}_t'.format(m, i + 1)] / 10, best['{}{}_sigma'.format(m, i + 1)] / 10,
        best['{}{}_dens'.format(m, i + 1)]))
lines.append('{}/{} interface:  σ = {:.2f} nm'.format(pretty(stack[-1]['material']), pretty(substrate['material']),
                                                    best['substrate_sigma'] / 10))
lines.append('rms (log$_{{10}}$R) = {:.2f}'.format(np.sqrt(np.mean(res.fun**2))))
ax.text(0.97, 0.84, '\n'.join(lines), transform=ax.transAxes, ha='right', va='top', fontsize=10, color='0.2',
        linespacing=1.5, bbox=dict(boxstyle='round,pad=0.55', fc='white', ec='0.8', lw=0.8))

# secondary x axis: 2theta (degrees)
sec = ax.secondary_xaxis('top',
        functions=(lambda x: np.degrees(2 * np.arcsin(np.clip(x * wavelength / (4 * np.pi), -1, 1))),
                   lambda t: 4 * np.pi * np.sin(np.radians(t) / 2) / wavelength))
sec.set_xlabel('2θ (degrees)', fontsize=12)
sec.spines['top'].set_visible(True)

# residual panel
rms = np.sqrt(np.mean(res.fun**2))
axr.axhline(0, color='0.3', lw=0.9)
axr.axhline(rms, color=c_res, lw=0.8, ls=':', alpha=0.7)
axr.axhline(-rms, color=c_res, lw=0.8, ls=':', alpha=0.7)
axr.fill_between(q_fit, res.fun, 0, color=c_res, alpha=0.18, lw=0)
axr.plot(q_fit, res.fun, '-', color=c_res, lw=1.1)
lim = 1.25 * max(np.abs(res.fun).max(), rms)
axr.set_ylim(-lim, lim)
axr.set_xlabel('q (Å$^{-1}$)', fontsize=12)
axr.set_ylabel('Δ log$_{10}$R', fontsize=12)
axr.grid(True, color='0.9', lw=0.8)
axr.set_xlim(q_all.min(), x_hi)

# side panel: sample sketch with thicknesses (top layer at the top)
sub_h, bar_w = 14.0, 0.5
t_nm = [best['{}{}_t'.format(L['material'], i + 1)] / 10 for i, L in enumerate(stack)]
H = sub_h + sum(t_nm)
y = H
bars = []                                                    # (label, colour, y_bottom, height)
for i, L in enumerate(stack):
    m = L['material']
    y -= t_nm[i]
    bars.append(('{}  {:.2f} nm'.format(pretty(m), t_nm[i]), layer_colors[i % len(layer_colors)], y, t_nm[i]))
bars.append(('{} substrate'.format(pretty(substrate['material'])), c_sub, 0.0, sub_h))
for lab, col, yb, h in bars:
    axs.add_patch(Rectangle((0, yb), bar_w, h, fc=col, ec='white', lw=1.2))
axs.add_patch(Rectangle((0, 0), bar_w, sub_h, fc='none', ec='white', hatch='///', lw=0))   # hatch the substrate
axs.text(bar_w / 2, H + H * 0.015, 'air / vacuum', ha='center', va='bottom', fontsize=9.5, color='0.45', style='italic')
# labels to the right, spread out so thin layers do not overlap
gap = H * 0.085
centers = [yb + h / 2 for _, _, yb, h in bars]
ly = []
for k, c in enumerate(centers):
    ly.append(c if k == 0 else min(c, ly[-1] - gap))
for (lab, col, yb, h), c, l in zip(bars, centers, ly):
    axs.plot([bar_w, bar_w + 0.1], [c, l], color='0.55', lw=0.8)
    axs.text(bar_w + 0.13, l, lab, va='center', ha='left', fontsize=10.5)
axs.text(0, H + H * 0.14, 'Total film: {:.2f} nm'.format(sum(t_nm)), fontsize=12, fontweight='bold', va='bottom',
         color=c_fit)
axs.set_xlim(-0.02, 2.0); axs.set_ylim(min(ly) - gap, H + H * 0.24); axs.axis('off')

fig.suptitle('XRR fit: ' + ' / '.join(pretty(L['material']) for L in stack) + ' on ' + pretty(substrate['material']) + ' (001)',
             fontsize=14, fontweight='bold', y=0.985)
fig.text(0.99, 0.005, 'Parratt recursion, Névot–Croce roughness, Cu Kα ({} Å)'.format(wavelength),
         ha='right', va='bottom', fontsize=8.5, color='0.5')
plt.savefig('XRR_LSMO_fit.png', dpi=300, bbox_inches='tight')
plt.show()
```
